Repository: bbanerjee/MetamaterialSim

# MetamaterialSim
Simulations of metamaterials with Comsol and Ansys

File: Comsol/Ball/Misc/SiliconData/DMTA/silicon_99_sample_1.txt
Freq	E'	E"	tan_delta	PhaseAngle	strain
Hz	Pa	Pa	 	°	%
1.00000	1.0823e+05	9354.62	0.08643	4.940	0.50220
2.00000	1.1029e+05	11032.7	0.10003	5.712	0.50330
3.00000	1.1209e+05	12633.6	0.11271	6.431	0.50585
4.00000	1.1444e+05	13958.8	0.12197	6.954	0.50961
5.00000	1.1574e+05	14877.2	0.12854	7.324	0.51479
6.00000	1.1817e+05	16213.5	0.13721	7.813	0.52142
7.00000	1.2071e+05	16864.1	0.13970	7.953	0.52938
8.00000	1.2343e+05	18139.2	0.14696	8.361	0.53919
9.00000	1.2599e+05	19164.8	0.15211	8.649	0.55070
10.00000	1.2891e+05	19904.3	0.15441	8.778	0.56429
11.0000	1.3089e+05	20980.9	0.16029	9.106	0.50048
12.0000	1.3291e+05	21912.6	0.16487	9.362	0.51641
13.0000	1.3697e+05	22222.5	0.16224	9.216	0.53467
14.0000	1.4123e+05	22852.8	0.16181	9.191	0.55611
15.0000	1.4412e+05	24681.0	0.17125	9.718	0.50016
16.0000	1.4789e+05	23827.7	0.16112	9.153	0.52574
17.0000	1.5246e+05	24582.7	0.16124	9.160	0.55580
18.0000	-81298.	-1.753e+05	2.15603	245.117	0.50118
19.0000	1.6087e+05	25408.0	0.15795	8.975	0.53757
20.0000	1.6349e+05	25673.3	0.15704	8.925	0.50234
21.0000	1.6979e+05	25502.6	0.15020	8.542	0.55084
22.0000	1.7383e+05	26292.6	0.15125	8.601	0.50277
23.0000	1.8139e+05	25394.6	0.14000	7.970	0.56920
24.0000	1.8548e+05	25643.9	0.13826	7.872	0.50551
25.0000	1.9011e+05	25655.9	0.13495	7.686	0.50063
26.0000	1.9640e+05	25898.0	0.13187	7.512	0.50679
27.0000	2.0224e+05	25363.2	0.12541	7.148	0.51413
28.0000	2.0962e+05	24191.9	0.11541	6.583	0.52871
29.0000	2.1518e+05	23839.6	0.11079	6.322	0.51197
30.0000	2.2228e+05	23256.4	0.10462	5.973	0.52526
31.0000	2.2963e+05	23347.9	0.10168	5.806	0.51565
32.0000	2.3561e+05	22375.5	0.09497	5.425	0.50076
33.0000	2.4158e+05	20253.8	0.08384	4.792	0.50612
34.0000	2.5099e+05	19456.6	0.07752	4.433	0.50457
35.0000	2.5874e+05	18313.3	0.07078	4.049	0.50335
36.0000	2.6478e+05	17749.4	0.06704	3.835	0.50203
37.0000	2.7057e+05	16143.1	0.05966	3.414	0.43103
38.0000	2.8304e+05	14045.8	0.04962	2.841	0.50245
39.0000	2.8935e+05	12630.2	0.04365	2.499	0.44398
40.0000	2.9847e+05	10016.5	0.03356	1.922	0.50223
41.0000	3.0896e+05	9126.30	0.02954	1.692	0.45384
42.0000	3.1605e+05	7315.47	0.02315	1.326	0.50148
43.0000	3.2364e+05	4288.49	0.01325	0.759	0.45827
44.0000	3.3633e+05	1474.51	0.00438	0.251	0.50171
45.0000	3.4375e+05	729.245	0.00212	0.122	0.46303
46.0000	3.5502e+05	-2653.4	-0.0075	-0.428	0.43005
47.0000	3.7154e+05	-6933.3	-0.0187	-1.069	0.50171
48.0000	3.7839e+05	-6947.5	-0.0184	-1.052	0.46814
49.0000	3.8354e+05	-10465.	-0.0273	-1.563	0.43791
50.0000	4.0052e+05	-15878.	-0.0396	-2.270	0.50128
51.0000	4.0816e+05	-18847.	-0.0462	-2.644	0.47165
52.0000	4.2012e+05	-23090.	-0.0550	-3.146	0.44555
53.0000	4.3915e+05	-27495.	-0.0626	-3.583	0.49811
54.0000	4.4601e+05	-31269.	-0.0701	-4.010	0.47148
55.0000	4.5844e+05	-35943.	-0.0784	-4.483	0.44792
56.0000	4.7132e+05	-40566.	-0.0861	-4.919	0.42622
57.0000	4.8877e+05	-45880.	-0.0939	-5.363	0.50338
58.0000	4.9231e+05	-50379.	-0.1023	-5.843	0.47909
59.0000	-4.319e+05	40155.2	-0.0930	174.688	0.46857
60.0000	5.1740e+05	-61120.	-0.1181	-6.737	0.43797
61.0000	5.4505e+05	-66636.	-0.1223	-6.970	0.50154
62.0000	5.4869e+05	-70978.	-0.1294	-7.371	0.47980
63.0000	5.6247e+05	-76451.	-0.1359	-7.740	0.46054
64.0000	5.7533e+05	-81823.	-0.1422	-8.094	0.44248
65.0000	5.8321e+05	-88852.	-0.1523	-8.662	0.42506
66.0000	6.1976e+05	-94145.	-0.1519	-8.637	0.50281
67.0000	6.3662e+05	-1.029e+05	-0.1617	-9.183	0.48449
68.0000	6.3295e+05	-1.109e+05	-0.1752	-9.935	0.46561
69.0000	-2.020e+06	-2.149e+05	0.10643	186.075	0.45149
70.0000	6.5709e+05	-1.220e+05	-0.1856	-10.516	0.43350
70.9999	6.9928e+05	-1.240e+05	-0.1774	-10.057	0.50153
71.9999	7.1056e+05	-1.370e+05	-0.1928	-10.911	0.48460
72.9999	6.9632e+05	-1.443e+05	-0.2072	-11.707	0.46684
73.9999	7.1528e+05	-1.505e+05	-0.2104	-11.884	0.45221
74.9999	7.2993e+05	-1.610e+05	-0.2206	-12.442	0.43800
75.9999	7.8461e+05	-1.659e+05	-0.2114	-11.939	0.50231
76.9999	8.0169e+05	-1.732e+05	-0.2161	-12.193	0.48709
77.9999	7.8953e+05	-1.765e+05	-0.2235	-12.599	0.47093
78.9999	8.1195e+05	-1.909e+05	-0.2351	-13.232	0.45750
79.9999	8.1251e+05	-2.077e+05	-0.2556	-14.337	0.44350
80.9999	8.2922e+05	-2.151e+05	-0.2594	-14.541	0.43093
81.9999	9.0573e+05	-2.146e+05	-0.2370	-13.331	0.50340
82.9999	9.0876e+05	-2.211e+05	-0.2433	-13.676	0.48875
83.9999	8.5658e+05	-2.342e+05	-0.2735	-15.294	0.47210
84.9999	8.9084e+05	-2.279e+05	-0.2558	-14.351	0.46030
85.9999	8.9957e+05	-2.138e+05	-0.2377	-13.369	0.44784
86.9999	9.3984e+05	-2.287e+05	-0.2434	-13.678	0.43725
87.9999	9.5685e+05	-2.315e+05	-0.2420	-13.601	0.42596
89.0000	1.0569e+06	-2.492e+05	-0.2358	-13.267	0.50337
90.0000	1.0759e+06	-2.513e+05	-0.2336	-13.148	0.49074
91.0000	1.0269e+06	-2.775e+05	-0.2702	-15.120	0.47588
92.0000	1.0694e+06	-2.938e+05	-0.2747	-15.361	0.46528
93.0000	1.0741e+06	-3.176e+05	-0.2957	-16.471	0.45365
94.0000	1.1162e+06	-3.341e+05	-0.2993	-16.661	0.44381
95.0000	1.1475e+06	-3.413e+05	-0.2974	-16.563	0.43388
96.0000	1.2083e+06	-4.064e+05	-0.3363	-18.590	0.42526
97.0000	1.3953e+06	-7.384e+05	-0.5292	-27.887	0.50458
98.0000	8.4156e+05	-2.470e+05	-0.2935	-16.357	0.47234
99.0000	1.0050e+06	-2.644e+05	-0.2631	-14.739	0.46684
100.0000	1.1893e+06	-2.130e+05	-0.1791	-10.155	0.46182
101.000	1.1359e+06	-5.880e+05	-0.5177	-27.369	0.44999
102.000	1.0866e+06	-3.383e+05	-0.3113	-17.293	0.43813
103.000	1.2106e+06	-2.894e+05	-0.2390	-13.443	0.43178
104.000	1.4109e+06	-2.906e+05	-0.2060	-11.638	0.50425
105.000	1.4554e+06	-3.286e+05	-0.2258	-12.723	0.49451
106.000	1.4812e+06	-3.279e+05	-0.2214	-12.482	0.48440
107.000	1.3611e+06	-3.129e+05	-0.2299	-12.948	0.47048
108.000	1.4434e+06	-2.873e+05	-0.1991	-11.258	0.46266
109.000	1.5221e+06	-2.963e+05	-0.1946	-11.014	0.45502
110.000	1.6053e+06	-3.420e+05	-0.2131	-12.028	0.44755
111.000	1.6381e+06	-3.839e+05	-0.2344	-13.189	0.43904
112.000	1.6805e+06	-4.186e+05	-0.2491	-13.988	0.43100
113.000	1.9030e+06	-4.286e+05	-0.2252	-12.692	0.50636
114.000	1.9337e+06	-4.573e+05	-0.2365	-13.305	0.49682
115.000	1.9866e+06	-4.750e+05	-0.2391	-13.446	0.48809
116.000	1.7994e+06	-5.265e+05	-0.2926	-16.309	0.47379
117.000	1.8285e+06	-5.455e+05	-0.2983	-16.611	0.46516
118.000	1.8458e+06	-5.375e+05	-0.2912	-16.234	0.45647
119.000	1.9152e+06	-5.188e+05	-0.2709	-15.156	0.44916
120.000	1.9598e+06	-5.353e+05	-0.2731	-15.277	0.44151
121.000	2.0221e+06	-5.602e+05	-0.2770	-15.484	0.43439
122.000	2.0991e+06	-6.096e+05	-0.2904	-16.194	0.42778
123.000	2.4110e+06	-6.406e+05	-0.2657	-14.880	0.50577
124.000	2.4816e+06	-6.931e+05	-0.2793	-15.604	0.49789
125.000	2.5250e+06	-7.383e+05	-0.2924	-16.300	0.48961
126.000	2.2814e+06	-8.051e+05	-0.3529	-19.437	0.47563
127.000	2.2983e+06	-8.512e+05	-0.3704	-20.323	0.46738
128.000	2.3460e+06	-8.871e+05	-0.3781	-20.713	0.45993
129.000	2.3626e+06	-9.302e+05	-0.3937	-21.489	0.45209
130.000	2.3749e+06	-9.727e+05	-0.4096	-22.273	0.44432
131.000	2.4133e+06	-1.005e+06	-0.4166	-22.618	0.43725
132.000	2.4203e+06	-1.049e+06	-0.4333	-23.426	0.42980
133.000	2.8291e+06	-1.085e+06	-0.3834	-20.976	0.50679
134.000	2.8551e+06	-1.094e+06	-0.3830	-20.958	0.49112
135.000	2.5157e+06	-1.160e+06	-0.4611	-24.756	0.47673
136.000	2.5120e+06	-1.144e+06	-0.4555	-24.491	0.46871
137.000	2.5701e+06	-1.147e+06	-0.4462	-24.048	0.46186
138.000	2.6571e+06	-1.203e+06	-0.4526	-24.354	0.45566
139.000	2.6911e+06	-1.253e+06	-0.4657	-24.970	0.44872
140.000	2.7281e+06	-1.302e+06	-0.4771	-25.508	0.44206
141.000	2.7443e+06	-1.361e+06	-0.4960	-26.382	0.43500
142.000	2.7881e+06	-1.384e+06	-0.4962	-26.392	0.42892
143.000	2.7841e+06	-1.427e+06	-0.5124	-27.130	0.42206
144.000	2.7966e+06	-1.468e+06	-0.5248	-27.689	0.41555
145.000	2.8359e+06	-1.493e+06	-0.5266	-27.771	0.40958
146.000	2.8443e+06	-1.528e+06	-0.5371	-28.240	0.40332
147.000	2.8887e+06	-1.548e+06	-0.5359	-28.186	0.39772
148.000	2.9002e+06	-1.571e+06	-0.5416	-28.440	0.39179
149.000	2.9532e+06	-1.583e+06	-0.5362	-28.198	0.38649
150.000	2.9547e+06	-1.620e+06	-0.5483	-28.737	0.38073
151.000	2.9749e+06	-1.637e+06	-0.5504	-28.830	0.37527
152.000	3.0273e+06	-1.641e+06	-0.5420	-28.457	0.37024
153.000	3.0519e+06	-1.661e+06	-0.5442	-28.555	0.36510
154.000	3.1119e+06	-1.668e+06	-0.5359	-28.186	0.36032
155.000	3.1507e+06	-1.709e+06	-0.5424	-28.477	0.35551
156.000	3.2227e+06	-1.755e+06	-0.5447	-28.577	0.35109
157.000	3.2103e+06	-1.766e+06	-0.5502	-28.819	0.34590
158.000	3.2960e+06	-1.807e+06	-0.5481	-28.729	0.34180
159.000	3.3342e+06	-1.775e+06	-0.5325	-28.033	0.33729
160.000	3.3451e+06	-1.731e+06	-0.5173	-27.354	0.33263
161.000	3.2972e+06	-1.891e+06	-0.5736	-29.840	0.32765
162.000	3.3536e+06	-1.760e+06	-0.5247	-27.685	0.32353
163.000	3.5226e+06	-1.880e+06	-0.5337	-28.088	0.32047
164.000	3.5464e+06	-1.813e+06	-0.5112	-27.074	0.31624
165.000	3.5404e+06	-1.798e+06	-0.5078	-26.920	0.31190
166.000	3.6312e+06	-1.853e+06	-0.5103	-27.033	0.30834
167.000	3.7053e+06	-1.842e+06	-0.4971	-26.431	0.30477
168.000	3.6917e+06	-1.840e+06	-0.4983	-26.487	0.30055
169.000	3.7683e+06	-1.834e+06	-0.4867	-25.954	0.29712
170.000	3.8808e+06	-1.865e+06	-0.4807	-25.672	0.29400
171.000	4.0311e+06	-1.836e+06	-0.4556	-24.493	0.29110
172.000	3.9769e+06	-1.833e+06	-0.4608	-24.741	0.28692
173.000	4.1255e+06	-1.829e+06	-0.4432	-23.904	0.28415
174.000	4.2823e+06	-1.873e+06	-0.4374	-23.625	0.28142
175.000	4.3383e+06	-1.947e+06	-0.4488	-24.171	0.27811
176.000	4.4027e+06	-1.950e+06	-0.4429	-23.891	0.27505
177.000	4.5120e+06	-1.980e+06	-0.4389	-23.698	0.27211
178.000	4.6132e+06	-1.971e+06	-0.4272	-23.135	0.26923
179.000	4.6493e+06	-1.909e+06	-0.4106	-22.321	0.26597
180.000	4.8052e+06	-1.911e+06	-0.3976	-21.684	0.26349
181.000	4.9991e+06	-1.961e+06	-0.3923	-21.422	0.26119
182.000	5.1093e+06	-2.006e+06	-0.3926	-21.436	0.25851
183.000	5.1730e+06	-2.108e+06	-0.4075	-22.169	0.25570
184.000	5.2845e+06	-2.171e+06	-0.4109	-22.338	0.25308
185.000	5.4310e+06	-2.244e+06	-0.4131	-22.447	0.25067
186.000	5.4956e+06	-2.322e+06	-0.4224	-22.901	0.24794
187.000	5.7128e+06	-2.430e+06	-0.4254	-23.045	0.24595
188.000	5.7987e+06	-2.500e+06	-0.4312	-23.324	0.24336
189.000	5.7918e+06	-2.669e+06	-0.4609	-24.745	0.24043
190.000	5.8295e+06	-2.776e+06	-0.4761	-25.461	0.23774
191.000	5.1127e+06	-2.980e+06	-0.5829	-30.237	0.23204
192.000	5.1055e+06	-2.996e+06	-0.5867	-30.402	0.22921
193.000	5.0670e+06	-3.025e+06	-0.5969	-30.834	0.22642
194.000	5.0967e+06	-3.074e+06	-0.6031	-31.094	0.22392
195.000	5.1967e+06	-3.091e+06	-0.5947	-30.742	0.22175
196.000	5.2123e+06	-3.083e+06	-0.5915	-30.606	0.21924
197.000	5.3235e+06	-3.063e+06	-0.5753	-29.912	0.21717
198.000	5.5337e+06	-3.118e+06	-0.5634	-29.398	0.21546
199.000	5.6803e+06	-3.258e+06	-0.5736	-29.837	0.21356
200.000	5.7893e+06	-3.337e+06	-0.5764	-29.959	0.21156
201.000	5.9252e+06	-3.474e+06	-0.5862	-30.380	0.20965
202.000	6.0557e+06	-3.477e+06	-0.5742	-29.862	0.20775
203.000	6.0767e+06	-3.820e+06	-0.6286	-32.154	0.20556
204.000	6.0727e+06	-3.729e+06	-0.6141	-31.553	0.20324
205.000	6.1143e+06	-3.965e+06	-0.6485	-32.963	0.20118
206.000	6.2972e+06	-4.160e+06	-0.6606	-33.449	0.19958
207.000	6.2440e+06	-4.024e+06	-0.6444	-32.798	0.19722
208.000	6.4271e+06	-4.479e+06	-0.6969	-34.873	0.19564
209.000	6.0771e+06	-4.356e+06	-0.7167	-35.631	0.19256
210.000	6.3744e+06	-4.425e+06	-0.6942	-34.769	0.19134
211.000	6.0110e+06	-4.488e+06	-0.7466	-36.745	0.18832
212.000	6.2302e+06	-4.567e+06	-0.7331	-36.244	0.18692
213.000	6.3752e+06	-4.528e+06	-0.7102	-35.384	0.18534
214.000	6.2312e+06	-4.607e+06	-0.7394	-36.479	0.18307
215.000	6.4013e+06	-4.781e+06	-0.7469	-36.755	0.18156
216.000	6.3521e+06	-4.790e+06	-0.7541	-37.021	0.17959
217.000	6.3803e+06	-4.880e+06	-0.7648	-37.410	0.17781
218.000	6.3596e+06	-4.898e+06	-0.7702	-37.604	0.17594
219.000	6.3639e+06	-4.932e+06	-0.7750	-37.774	0.17415
220.000	6.4757e+06	-4.940e+06	-0.7628	-37.336	0.17264
221.000	6.3748e+06	-4.967e+06	-0.7792	-37.927	0.17065
222.000	6.4636e+06	-5.032e+06	-0.7785	-37.901	0.16919
223.000	6.6206e+06	-5.101e+06	-0.7704	-37.611	0.16781
224.000	6.5613e+06	-5.068e+06	-0.7723	-37.681	0.16602
225.000	6.6041e+06	-5.174e+06	-0.7835	-38.079	0.16446
226.000	6.5939e+06	-5.142e+06	-0.7798	-37.948	0.16281
227.000	6.7508e+06	-5.158e+06	-0.7640	-37.381	0.16157
228.000	6.7560e+06	-5.172e+06	-0.7655	-37.433	0.15996
229.000	6.8608e+06	-5.183e+06	-0.7554	-37.067	0.15865
230.000	7.0229e+06	-5.318e+06	-0.7573	-37.136	0.15739
231.000	7.1621e+06	-5.335e+06	-0.7449	-36.683	0.15613
232.000	7.1448e+06	-5.435e+06	-0.7606	-37.258	0.15463
233.000	7.2560e+06	-5.524e+06	-0.7613	-37.281	0.15334
234.000	7.3166e+06	-5.587e+06	-0.7636	-37.366	0.15199
235.000	7.3092e+06	-5.722e+06	-0.7828	-38.055	0.15052
236.000	7.4058e+06	-5.762e+06	-0.7781	-37.885	0.14930
237.000	7.4343e+06	-5.818e+06	-0.7826	-38.048	0.14795
238.000	7.4903e+06	-5.905e+06	-0.7884	-38.251	0.14663
239.000	7.3989e+06	-5.954e+06	-0.8047	-38.823	0.14512
240.000	7.4706e+06	-5.983e+06	-0.8009	-38.690	0.14391
241.000	7.5269e+06	-6.068e+06	-0.8062	-38.876	0.14268
242.000	7.4585e+06	-6.069e+06	-0.8137	-39.135	0.14124
243.000	7.5074e+06	-6.085e+06	-0.8105	-39.025	0.14002
244.000	7.5506e+06	-6.179e+06	-0.8184	-39.297	0.13883
245.000	7.6310e+06	-6.148e+06	-0.8057	-38.859	0.13768
246.000	7.5525e+06	-6.206e+06	-0.8217	-39.411	0.13635
247.000	7.5932e+06	-6.183e+06	-0.8143	-39.157	0.13519
248.000	7.6899e+06	-6.243e+06	-0.8118	-39.070	0.13410
249.000	7.6418e+06	-6.209e+06	-0.8125	-39.093	0.13284
250.000	7.6131e+06	-6.235e+06	-0.8190	-39.316	0.13162
251.000	7.6322e+06	-6.166e+06	-0.8079	-38.934	0.13047
252.000	7.6711e+06	-6.218e+06	-0.8106	-39.029	0.12935
253.000	7.6028e+06	-6.215e+06	-0.8175	-39.266	0.12817
254.000	7.6150e+06	-6.212e+06	-0.8158	-39.207	0.12709
255.000	7.7219e+06	-6.114e+06	-0.7918	-38.373	0.12607
256.000	7.8098e+06	-6.034e+06	-0.7726	-37.690	0.12509
257.000	7.5790e+06	-5.969e+06	-0.7876	-38.224	0.12373
258.000	7.6498e+06	-5.832e+06	-0.7624	-37.321	0.12277
259.000	7.8145e+06	-5.708e+06	-0.7304	-36.146	0.12190
260.000	7.7310e+06	-5.585e+06	-0.7224	-35.846	0.12074
261.000	7.7699e+06	-5.416e+06	-0.6971	-34.879	0.11975
262.000	7.8900e+06	-5.295e+06	-0.6712	-33.868	0.11886
263.000	8.0401e+06	-5.131e+06	-0.6382	-32.547	0.11800
264.000	7.9675e+06	-4.775e+06	-0.5993	-30.936	0.11690
265.000	8.0684e+06	-4.518e+06	-0.5600	-29.250	0.11601
266.000	8.1931e+06	-4.345e+06	-0.5303	-27.938	0.11515
267.000	8.3350e+06	-3.966e+06	-0.4758	-25.445	0.11430
268.000	8.6495e+06	-3.472e+06	-0.4014	-21.870	0.11360
269.000	8.9054e+06	-3.011e+06	-0.3381	-18.679	0.11285
270.000	9.3338e+06	-2.604e+06	-0.2790	-15.591	0.11228
271.000	9.9930e+06	-2.034e+06	-0.2036	-11.507	0.11191
272.000	1.3492e+07	-2.309e+06	-0.1711	-9.712	0.11427
273.000	1.4039e+07	-2.481e+06	-0.1767	-10.023	0.11385
274.000	1.4617e+07	-2.772e+06	-0.1896	-10.737	0.11346
275.000	1.5074e+07	-3.003e+06	-0.1992	-11.266	0.11295
276.000	1.5471e+07	-3.238e+06	-0.2093	-11.821	0.11238
277.000	1.5776e+07	-3.352e+06	-0.2125	-11.997	0.11173
278.000	1.6081e+07	-3.811e+06	-0.2370	-13.333	0.11109
279.000	1.6266e+07	-4.157e+06	-0.2556	-14.335	0.11036
280.000	1.6550e+07	-4.442e+06	-0.2684	-15.024	0.10972
281.000	1.6587e+07	-4.737e+06	-0.2856	-15.938	0.10885
282.000	1.6756e+07	-4.953e+06	-0.2956	-16.467	0.10812
283.000	1.6869e+07	-5.326e+06	-0.3158	-17.524	0.10734
284.000	1.7078e+07	-5.312e+06	-0.3110	-17.276	0.10662
285.000	1.7379e+07	-5.606e+06	-0.3226	-17.878	0.10599
286.000	1.5416e+07	-6.016e+06	-0.3902	-21.318	0.10365
287.000	1.5710e+07	-6.257e+06	-0.3983	-21.718	0.10302
288.001	1.5750e+07	-6.361e+06	-0.4039	-21.994	0.10225
289.001	1.6167e+07	-6.383e+06	-0.3948	-21.546	0.10175
290.001	1.8200e+07	-6.399e+06	-0.3516	-19.372	0.10244
291.001	1.6577e+07	-6.642e+06	-0.4007	-21.836	0.10042
292.001	1.8789e+07	-6.670e+06	-0.3550	-19.545	0.10124
293.001	1.7011e+07	-7.131e+06	-0.4192	-22.742	0.09917
294.001	1.7529e+07	-7.232e+06	-0.4126	-22.419	0.09875
295.001	1.7634e+07	-7.324e+06	-0.4153	-22.555	0.09808
296.001	1.7869e+07	-7.820e+06	-0.4376	-23.636	0.09748
297.001	1.8095e+07	-7.923e+06	-0.4379	-23.647	0.09688
298.001	1.8548e+07	-8.448e+06	-0.4555	-24.489	0.09641
299.001	1.8685e+07	-8.848e+06	-0.4735	-25.339	0.09581
300.001	1.8822e+07	-9.134e+06	-0.4853	-25.886	0.09518
301.001	1.9104e+07	-9.441e+06	-0.4942	-26.298	0.09461
302.001	1.9108e+07	-9.838e+06	-0.5148	-27.241	0.09390
303.001	2.0297e+07	-9.550e+06	-0.4705	-25.198	0.09390
304.001	2.0427e+07	-1.011e+07	-0.4948	-26.327	0.09327
305.001	2.0460e+07	-1.034e+07	-0.5054	-26.811	0.09258
306.001	2.0244e+07	-1.071e+07	-0.5290	-27.881	0.09178
307.001	2.0603e+07	-1.112e+07	-0.5397	-28.358	0.09129
308.001	2.0458e+07	-1.140e+07	-0.5571	-29.121	0.09053
309.001	2.0428e+07	-1.170e+07	-0.5730	-29.812	0.08982
310.001	2.0540e+07	-1.198e+07	-0.5834	-30.257	0.08921
311.001	2.0523e+07	-1.241e+07	-0.6047	-31.161	0.08857
312.001	2.0685e+07	-1.266e+07	-0.6120	-31.468	0.08799
313.001	2.0372e+07	-1.322e+07	-0.6487	-32.972	0.08719
314.001	2.0553e+07	-1.322e+07	-0.6433	-32.754	0.08661
315.001	2.0492e+07	-1.364e+07	-0.6655	-33.642	0.08594
316.001	2.0469e+07	-1.386e+07	-0.6771	-34.102	0.08533
317.001	2.0252e+07	-1.405e+07	-0.6937	-34.749	0.08459
318.001	1.9941e+07	-1.423e+07	-0.7136	-35.510	0.08381

File: Comsol/Ball/Misc/SiliconData/DMTA/silicon_99_sample_2.txt
Freq	E'	E"	tan_delta	PhaseAngle	strain
Hz	Pa	Pa	 	°	%
1.00000	1.0081e+05	11243.1	0.11153	6.364	0.50507
2.00000	1.0256e+05	12257.8	0.11952	6.815	0.50632
3.00000	1.0359e+05	14448.7	0.13948	7.941	0.50906
4.00000	1.0553e+05	14836.8	0.14059	8.003	0.51284
5.00000	1.0680e+05	15607.5	0.14613	8.314	0.51820
6.00000	1.0818e+05	16446.6	0.15203	8.645	0.52492
7.00000	2.4248e+05	7.3456e+05	3.02937	71.732	0.53360
8.00000	1.1220e+05	18240.6	0.16257	9.234	0.54291
9.00000	1.1368e+05	18507.5	0.16280	9.247	0.55477
10.00000	1.1606e+05	20129.9	0.17345	9.840	0.56845
11.0000	1.1589e+05	21208.8	0.18301	10.371	0.49994
12.0000	1.1869e+05	21450.8	0.18073	10.244	0.51577
13.0000	1.2139e+05	21697.6	0.17875	10.134	0.53431
14.0000	1.2377e+05	22879.2	0.18485	10.473	0.55622
15.0000	1.2464e+05	23608.0	0.18941	10.725	0.50117
16.0000	1.2823e+05	23800.1	0.18561	10.515	0.52676
17.0000	1.3117e+05	23952.3	0.18261	10.349	0.55727
18.0000	1.3199e+05	24588.8	0.18629	10.553	0.50223
19.0000	1.3625e+05	24700.2	0.18129	10.275	0.53920
20.0000	1.3761e+05	25227.8	0.18333	10.389	0.49989
21.0000	1.4180e+05	25775.5	0.18177	10.302	0.54891
22.0000	1.4426e+05	26581.7	0.18426	10.440	0.50242
23.0000	1.4975e+05	25227.8	0.16847	9.563	0.56999
24.0000	1.5154e+05	25871.4	0.17072	9.688	0.50522
25.0000	1.5404e+05	25094.5	0.16291	9.253	0.50359
26.0000	1.5824e+05	25833.6	0.16325	9.272	0.50573
27.0000	1.6230e+05	25914.7	0.15967	9.072	0.51474
28.0000	1.6629e+05	24215.7	0.14562	8.285	0.53147
29.0000	1.6905e+05	23850.6	0.14109	8.031	0.50446
30.0000	1.7368e+05	22631.9	0.13030	7.424	0.53924
31.0000	1.7934e+05	22626.0	0.12617	7.191	0.52101
32.0000	1.8276e+05	22943.5	0.12554	7.155	0.50163
33.0000	1.8432e+05	21073.7	0.11433	6.523	0.50452
34.0000	1.9060e+05	19124.3	0.10034	5.730	0.50580
35.0000	1.9593e+05	18922.9	0.09658	5.516	0.50235
36.0000	1.9819e+05	18418.1	0.09293	5.309	0.50071
37.0000	2.0148e+05	17428.6	0.08650	4.944	0.43091
38.0000	2.0914e+05	14827.8	0.07090	4.056	0.50353
39.0000	2.1227e+05	14448.6	0.06807	3.894	0.44563
40.0000	2.1777e+05	12735.4	0.05848	3.347	0.50161
41.0000	2.2395e+05	11418.9	0.05099	2.919	0.45363
42.0000	2.2657e+05	10885.8	0.04805	2.751	0.50214
43.0000	2.2955e+05	8383.31	0.03652	2.092	0.45919
44.0000	2.3796e+05	8189.94	0.03442	1.971	0.50104
45.0000	2.4182e+05	9244.39	0.03823	2.189	0.46271
46.0000	2.4961e+05	10098.6	0.04046	2.317	0.43005
47.0000	2.6312e+05	11472.9	0.04360	2.497	0.50141
48.0000	2.7116e+05	9170.88	0.03382	1.937	0.46912
49.0000	2.7633e+05	4040.75	0.01462	0.838	0.43974
50.0000	2.9411e+05	-139.47	-4.742e-04	-0.027	0.50180
51.0000	2.9747e+05	-6978.1	-0.0235	-1.344	0.47225
52.0000	3.0503e+05	-13257.	-0.0435	-2.489	0.44613
53.0000	3.2036e+05	-18185.	-0.0568	-3.249	0.49795
54.0000	3.2142e+05	-23756.	-0.0739	-4.227	0.47112
55.0000	3.2823e+05	-29500.	-0.0899	-5.136	0.44746
56.0000	3.3638e+05	-34379.	-0.1022	-5.836	0.42579
57.0000	3.4824e+05	-40252.	-0.1156	-6.593	0.50293
58.0000	3.5672e+05	-44945.	-0.1260	-7.181	0.47982
59.0000	3.5492e+05	-50126.	-0.1412	-8.039	0.45742
60.0000	3.6260e+05	-56300.	-0.1553	-8.826	0.43758
61.0000	3.8493e+05	-61612.	-0.1601	-9.094	0.50408
62.0000	3.9471e+05	-66940.	-0.1696	-9.625	0.48335
63.0000	3.9048e+05	-73243.	-0.1876	-10.624	0.46267
64.0000	3.9848e+05	-78552.	-0.1971	-11.152	0.44460
65.0000	3.9824e+05	-86616.	-0.2175	-12.270	0.42683
66.0000	4.2708e+05	-92075.	-0.2156	-12.166	0.50191
67.0000	4.3840e+05	-97541.	-0.2225	-12.544	0.48368
68.0000	4.2585e+05	-1.044e+05	-0.2451	-13.773	0.46457
69.0000	4.3493e+05	-1.104e+05	-0.2539	-14.244	0.44841
70.0000	4.4425e+05	-1.165e+05	-0.2623	-14.698	0.43291
70.9999	4.7785e+05	-1.191e+05	-0.2493	-13.998	0.50079
71.9999	4.7783e+05	-1.279e+05	-0.2677	-14.986	0.48358
72.9999	4.5876e+05	-1.366e+05	-0.2977	-16.580	0.46593
73.9999	4.7313e+05	-1.377e+05	-0.2911	-16.231	0.45136
74.9999	4.8264e+05	-1.462e+05	-0.3030	-16.858	0.43734
75.9999	5.3326e+05	-1.515e+05	-0.2841	-15.860	0.50341
76.9999	5.4639e+05	-1.581e+05	-0.2893	-16.136	0.48833
77.9999	5.2664e+05	-1.687e+05	-0.3203	-17.758	0.47205
78.9999	5.3527e+05	-1.822e+05	-0.3403	-18.795	0.45822
79.9999	5.3034e+05	-1.910e+05	-0.3602	-19.809	0.44429
80.9999	5.4367e+05	-2.033e+05	-0.3740	-20.507	0.43193
81.9999	6.1051e+05	-2.047e+05	-0.3352	-18.533	0.50416
82.9999	6.0832e+05	-2.113e+05	-0.3473	-19.152	0.48954
83.9999	5.5202e+05	-2.173e+05	-0.3936	-21.485	0.47306
84.9999	5.7007e+05	-2.174e+05	-0.3814	-20.875	0.46082
85.9999	5.7066e+05	-2.132e+05	-0.3737	-20.489	0.44834
86.9999	6.0480e+05	-2.072e+05	-0.3425	-18.907	0.43773
87.9999	6.2311e+05	-2.134e+05	-0.3425	-18.907	0.42689
89.0000	7.2311e+05	-2.313e+05	-0.3199	-17.740	0.50332
90.0000	7.3239e+05	-2.499e+05	-0.3412	-18.841	0.49070
91.0000	6.5968e+05	-2.712e+05	-0.4110	-22.345	0.47517
92.0000	6.8376e+05	-2.837e+05	-0.4149	-22.531	0.46412
93.0000	6.8238e+05	-2.904e+05	-0.4255	-23.050	0.45265
94.0000	7.0953e+05	-2.975e+05	-0.4194	-22.751	0.44261
95.0000	7.3025e+05	-2.974e+05	-0.4073	-22.160	0.43259
96.0000	9.0868e+05	-3.189e+05	-0.3509	-19.336	0.50510
97.0000	8.6139e+05	-5.823e+05	-0.6760	-34.059	0.49143
98.0000	4.3797e+05	-2.857e+05	-0.6523	-33.115	0.46506
99.0000	6.1904e+05	-2.036e+05	-0.3290	-18.210	0.46027
100.0000	8.2316e+05	-2.204e+05	-0.2677	-14.988	0.45644
101.000	7.1591e+05	-4.498e+05	-0.6283	-32.139	0.44326
102.000	-8.229e+05	-1.778e+05	0.21608	192.193	0.43302
103.000	7.7509e+05	-2.771e+05	-0.3575	-19.672	0.42538
104.000	9.6453e+05	-2.802e+05	-0.2905	-16.196	0.50460
105.000	9.9890e+05	-3.004e+05	-0.3007	-16.738	0.49479
106.000	1.0154e+06	-2.781e+05	-0.2739	-15.315	0.48468
107.000	8.9546e+05	-2.629e+05	-0.2936	-16.364	0.47086
108.000	9.8529e+05	-2.604e+05	-0.2643	-14.806	0.46355
109.000	1.0385e+06	-2.996e+05	-0.2885	-16.093	0.45548
110.000	1.0831e+06	-3.469e+05	-0.3202	-17.757	0.44733
111.000	1.0963e+06	-3.740e+05	-0.3411	-18.836	0.43860
112.000	1.1355e+06	-3.942e+05	-0.3472	-19.146	0.43071
113.000	1.3565e+06	-4.060e+05	-0.2993	-16.662	0.50548
114.000	1.3772e+06	-4.293e+05	-0.3117	-17.314	0.49595
115.000	1.4250e+06	-4.515e+05	-0.3168	-17.579	0.48741
116.000	1.2360e+06	-4.932e+05	-0.3991	-21.755	0.47329
117.000	1.2612e+06	-5.258e+05	-0.4169	-22.633	0.46483
118.000	1.2662e+06	-5.133e+05	-0.4054	-22.067	0.45612
119.000	1.3269e+06	-5.168e+05	-0.3895	-21.279	0.44887
120.000	1.3565e+06	-5.345e+05	-0.3940	-21.505	0.44108
121.000	1.4027e+06	-5.605e+05	-0.3996	-21.781	0.43384
122.000	1.4649e+06	-6.058e+05	-0.4135	-22.466	0.42715
123.000	1.7524e+06	-6.422e+05	-0.3665	-20.126	0.50667
124.000	1.8013e+06	-6.820e+05	-0.3786	-20.737	0.49855
125.000	1.8150e+06	-7.202e+05	-0.3968	-21.644	0.48982
126.000	1.8608e+06	-7.555e+05	-0.4060	-22.098	0.48198
127.000	1.5764e+06	-8.143e+05	-0.5166	-27.319	0.46777
128.000	1.6173e+06	-8.543e+05	-0.5282	-27.844	0.46038
129.000	1.6261e+06	-8.964e+05	-0.5513	-28.866	0.45260
130.000	1.6206e+06	-9.403e+05	-0.5802	-30.124	0.44475
131.000	1.6495e+06	-9.708e+05	-0.5886	-30.479	0.43768
132.000	1.6445e+06	-1.002e+06	-0.6091	-31.347	0.43028
133.000	2.0529e+06	-1.023e+06	-0.4981	-26.480	0.50683
134.000	2.0587e+06	-1.047e+06	-0.5088	-26.965	0.49055
135.000	2.0995e+06	-1.067e+06	-0.5084	-26.950	0.48310
136.000	2.1011e+06	-1.051e+06	-0.5003	-26.579	0.47516
137.000	1.7635e+06	-1.092e+06	-0.6194	-31.776	0.46170
138.000	1.8277e+06	-1.147e+06	-0.6278	-32.122	0.45539
139.000	1.8390e+06	-1.213e+06	-0.6597	-33.413	0.44832
140.000	1.8645e+06	-1.260e+06	-0.6758	-34.050	0.44166
141.000	1.8591e+06	-1.301e+06	-0.6998	-34.983	0.43452
142.000	1.8829e+06	-1.334e+06	-0.7086	-35.323	0.42822
143.000	1.8770e+06	-1.361e+06	-0.7252	-35.949	0.42153
144.000	1.8687e+06	-1.391e+06	-0.7442	-36.657	0.41499
145.000	1.9007e+06	-1.420e+06	-0.7473	-36.772	0.40910
146.000	1.8932e+06	-1.448e+06	-0.7651	-37.420	0.40284
147.000	1.9220e+06	-1.465e+06	-0.7624	-37.323	0.39718
148.000	1.9146e+06	-1.490e+06	-0.7781	-37.886	0.39120
149.000	1.9435e+06	-1.509e+06	-0.7764	-37.826	0.38580
150.000	1.9377e+06	-1.520e+06	-0.7843	-38.108	0.38000
151.000	1.9320e+06	-1.521e+06	-0.7871	-38.207	0.37448
152.000	1.9773e+06	-1.534e+06	-0.7757	-37.801	0.36958
153.000	1.9918e+06	-1.541e+06	-0.7735	-37.721	0.36445
154.000	2.0437e+06	-1.561e+06	-0.7639	-37.374	0.35980
155.000	2.0524e+06	-1.580e+06	-0.7697	-37.586	0.35478
156.000	2.0916e+06	-1.603e+06	-0.7663	-37.462	0.35023
157.000	2.0903e+06	-1.621e+06	-0.7753	-37.785	0.34528
158.000	2.1282e+06	-1.626e+06	-0.7640	-37.381	0.34089
159.000	2.1223e+06	-1.625e+06	-0.7659	-37.448	0.33616
160.000	2.1211e+06	-1.614e+06	-0.7608	-37.264	0.33159
161.000	2.1739e+06	-1.606e+06	-0.7388	-36.455	0.32753
162.000	2.1830e+06	-1.587e+06	-0.7272	-36.024	0.32317
163.000	2.2620e+06	-1.581e+06	-0.6990	-34.954	0.31942
164.000	2.3194e+06	-1.576e+06	-0.6793	-34.189	0.31565
165.000	2.3060e+06	-1.578e+06	-0.6845	-34.393	0.31143
166.000	2.3647e+06	-1.547e+06	-0.6541	-33.190	0.30772
167.000	2.4426e+06	-1.516e+06	-0.6206	-31.824	0.30421
168.000	2.4764e+06	-1.426e+06	-0.5757	-29.930	0.30051
169.000	2.5966e+06	-1.388e+06	-0.5345	-28.123	0.29743
170.000	2.7176e+06	-1.360e+06	-0.5004	-26.583	0.29439
171.000	2.8744e+06	-1.320e+06	-0.4593	-24.672	0.29161
172.000	3.0104e+06	-1.322e+06	-0.4392	-23.713	0.28876
173.000	3.2048e+06	-1.355e+06	-0.4227	-22.916	0.28629
174.000	3.3564e+06	-1.431e+06	-0.4263	-23.089	0.28366
175.000	3.4342e+06	-1.527e+06	-0.4447	-23.973	0.28057
176.000	3.4566e+06	-1.491e+06	-0.4312	-23.326	0.27713
177.000	3.6409e+06	-1.566e+06	-0.4300	-23.269	0.27478
178.000	3.8728e+06	-1.649e+06	-0.4259	-23.067	0.27270
179.000	3.8949e+06	-1.781e+06	-0.4572	-24.572	0.26950
180.000	4.0150e+06	-1.889e+06	-0.4706	-25.200	0.26683
181.000	4.1231e+06	-2.005e+06	-0.4863	-25.934	0.26414
182.000	4.1117e+06	-2.172e+06	-0.5281	-27.840	0.26087
183.000	4.1937e+06	-2.272e+06	-0.5419	-28.451	0.25812
184.000	4.2292e+06	-2.396e+06	-0.5665	-29.532	0.25522
185.000	4.2664e+06	-2.512e+06	-0.5888	-30.490	0.25234
186.000	4.2343e+06	-2.605e+06	-0.6152	-31.601	0.24921
187.000	4.2529e+06	-2.681e+06	-0.6304	-32.227	0.24635
188.000	4.2936e+06	-2.757e+06	-0.6422	-32.707	0.24361
189.000	4.2469e+06	-2.842e+06	-0.6692	-33.791	0.24054
190.000	4.2743e+06	-2.923e+06	-0.6839	-34.368	0.23788
191.000	4.2868e+06	-2.970e+06	-0.6927	-34.712	0.23519
192.000	4.3185e+06	-3.003e+06	-0.6953	-34.813	0.23257
193.000	3.4537e+06	-3.122e+06	-0.9038	-42.108	0.22648
194.000	3.5068e+06	-3.122e+06	-0.8902	-41.676	0.22414
195.000	3.5770e+06	-3.162e+06	-0.8841	-41.481	0.22191
196.000	3.5397e+06	-3.237e+06	-0.9144	-42.440	0.21933
197.000	3.6318e+06	-3.247e+06	-0.8942	-41.802	0.21722
198.000	3.7028e+06	-3.309e+06	-0.8937	-41.788	0.21511
199.000	3.7326e+06	-3.373e+06	-0.9036	-42.100	0.21285
200.000	3.6927e+06	-3.446e+06	-0.9333	-43.025	0.21046
201.000	3.7542e+06	-3.479e+06	-0.9266	-42.819	0.20834
202.000	3.8206e+06	-3.556e+06	-0.9308	-42.948	0.20632
203.000	3.9259e+06	-3.637e+06	-0.9263	-42.809	0.20445
204.000	3.8528e+06	-3.693e+06	-0.9586	-43.788	0.20205
205.000	3.9320e+06	-3.768e+06	-0.9583	-43.781	0.20016
206.000	3.9453e+06	-3.834e+06	-0.9717	-44.179	0.19811
207.000	-9.605e+06	-3.908e+06	0.40684	202.138	0.19896
208.000	3.8671e+06	-3.979e+06	-1.0290	-45.820	0.19374
209.000	3.9251e+06	-3.985e+06	-1.0152	-45.432	0.19184
210.000	3.8572e+06	-4.039e+06	-1.0472	-46.320	0.18972
211.000	3.7837e+06	-4.058e+06	-1.0724	-47.001	0.18756
212.000	3.8064e+06	-4.056e+06	-1.0656	-46.818	0.18570
213.000	3.8524e+06	-4.061e+06	-1.0541	-46.508	0.18393
214.000	3.8480e+06	-3.990e+06	-1.0369	-46.037	0.18207
215.000	3.9243e+06	-3.998e+06	-1.0188	-45.534	0.18040
216.000	3.9974e+06	-4.007e+06	-1.0025	-45.071	0.17876
217.000	4.0791e+06	-4.057e+06	-0.9946	-44.846	0.17721
218.000	4.0340e+06	-4.045e+06	-1.0027	-45.078	0.17532
219.000	4.1203e+06	-4.044e+06	-0.9814	-44.462	0.17377
220.000	4.1880e+06	-4.106e+06	-0.9804	-44.433	0.17223
221.000	4.2178e+06	-4.098e+06	-0.9715	-44.171	0.17057
222.000	4.2916e+06	-4.160e+06	-0.9693	-44.107	0.16914
223.000	4.4550e+06	-4.232e+06	-0.9499	-43.529	0.16781
224.000	4.4887e+06	-4.272e+06	-0.9516	-43.581	0.16625
225.000	4.3954e+06	-4.281e+06	-0.9739	-44.243	0.16448
226.000	4.5026e+06	-4.274e+06	-0.9492	-43.508	0.16314
227.000	4.5738e+06	-4.301e+06	-0.9404	-43.240	0.16170
228.000	4.5542e+06	-4.320e+06	-0.9485	-43.486	0.16013
229.000	4.6395e+06	-4.335e+06	-0.9344	-43.058	0.15877
230.000	4.7383e+06	-4.382e+06	-0.9247	-42.760	0.15743
231.000	4.8351e+06	-4.428e+06	-0.9159	-42.486	0.15616
232.000	4.8266e+06	-4.473e+06	-0.9268	-42.823	0.15469
233.000	4.9265e+06	-4.541e+06	-0.9217	-42.667	0.15342
234.000	5.0260e+06	-4.580e+06	-0.9112	-42.341	0.15218
235.000	4.9653e+06	-4.618e+06	-0.9300	-42.921	0.15065
236.000	5.0336e+06	-4.672e+06	-0.9281	-42.863	0.14940
237.000	5.0912e+06	-4.698e+06	-0.9228	-42.700	0.14812
238.000	5.1549e+06	-4.742e+06	-0.9199	-42.611	0.14690
239.000	5.1057e+06	-4.763e+06	-0.9329	-43.010	0.14546
240.000	5.1938e+06	-4.799e+06	-0.9239	-42.736	0.14429
241.000	5.2436e+06	-4.793e+06	-0.9140	-42.427	0.14306
242.000	5.2110e+06	-4.806e+06	-0.9224	-42.687	0.14171
243.000	5.2564e+06	-4.857e+06	-0.9240	-42.738	0.14053
244.000	5.3254e+06	-4.853e+06	-0.9112	-42.340	0.13939
245.000	5.3941e+06	-4.867e+06	-0.9023	-42.059	0.13824
246.000	5.3104e+06	-4.891e+06	-0.9210	-42.646	0.13690
247.000	5.3832e+06	-4.881e+06	-0.9068	-42.202	0.13578
248.000	5.3471e+06	-4.890e+06	-0.9145	-42.444	0.13456
249.000	5.2462e+06	-4.824e+06	-0.9195	-42.600	0.13325
250.000	5.2392e+06	-4.755e+06	-0.9075	-42.224	0.13206
251.000	5.2444e+06	-4.635e+06	-0.8838	-41.471	0.13092
252.000	5.2528e+06	-4.503e+06	-0.8573	-40.606	0.12979
253.000	5.1387e+06	-4.264e+06	-0.8298	-39.687	0.12853
254.000	5.1458e+06	-4.125e+06	-0.8017	-38.718	0.12743
255.000	5.1995e+06	-3.739e+06	-0.7192	-35.723	0.12638
256.000	5.3666e+06	-3.447e+06	-0.6422	-32.709	0.12545
257.000	5.3652e+06	-3.003e+06	-0.5596	-29.233	0.12438
258.000	5.5603e+06	-2.592e+06	-0.4661	-24.991	0.12351
259.000	5.9265e+06	-2.129e+06	-0.3593	-19.764	0.12282
260.000	6.2693e+06	-1.584e+06	-0.2526	-14.177	0.12210
261.000	6.8313e+06	-1.073e+06	-0.1571	-8.927	0.12163
262.000	7.5658e+06	-6.218e+05	-0.0822	-4.698	0.12135
263.000	8.4166e+06	-2.501e+05	-0.0297	-1.702	0.12119
264.000	9.3700e+06	-34466.	-0.0037	-0.211	0.12117
265.000	1.0367e+07	-90308.	-0.0087	-0.499	0.12121
266.000	1.1229e+07	-1.721e+05	-0.0153	-0.878	0.12112
267.000	1.2081e+07	-5.402e+05	-0.0447	-2.560	0.12106
268.000	1.2818e+07	-9.306e+05	-0.0726	-4.153	0.12086
269.000	1.3478e+07	-1.366e+06	-0.1014	-5.788	0.12060
270.000	1.4004e+07	-1.924e+06	-0.1374	-7.824	0.12018
271.000	1.4351e+07	-2.555e+06	-0.1780	-10.094	0.11962
272.000	1.4688e+07	-3.121e+06	-0.2125	-11.998	0.11898
273.000	1.4874e+07	-3.605e+06	-0.2424	-13.623	0.11821
274.000	1.4945e+07	-4.217e+06	-0.2822	-15.757	0.11734
275.000	1.5077e+07	-4.647e+06	-0.3082	-17.131	0.11651
276.000	1.5206e+07	-5.102e+06	-0.3355	-18.549	0.11570
277.000	1.5297e+07	-5.502e+06	-0.3597	-19.783	0.11485
278.000	1.5174e+07	-5.804e+06	-0.3825	-20.930	0.11382
279.000	1.5244e+07	-6.091e+06	-0.3996	-21.780	0.11291
280.000	1.5299e+07	-6.385e+06	-0.4174	-22.654	0.11206
281.000	1.5330e+07	-6.653e+06	-0.4340	-23.460	0.11117
282.000	1.5594e+07	-6.845e+06	-0.4390	-23.699	0.11052
283.000	1.5577e+07	-7.138e+06	-0.4583	-24.620	0.10960
284.000	1.5583e+07	-7.433e+06	-0.4770	-25.501	0.10870
285.000	1.5535e+07	-7.715e+06	-0.4967	-26.412	0.10780
286.000	1.5623e+07	-7.793e+06	-0.4988	-26.510	0.10700
287.000	1.5633e+07	-8.158e+06	-0.5218	-27.557	0.10613
288.001	1.5493e+07	-8.249e+06	-0.5324	-28.032	0.10520
289.001	1.6023e+07	-8.515e+06	-0.5314	-27.987	0.10481
290.001	1.5853e+07	-8.592e+06	-0.5420	-28.456	0.10384
291.001	1.6140e+07	-9.030e+06	-0.5595	-29.227	0.10326
292.001	1.6151e+07	-8.951e+06	-0.5542	-28.995	0.10246
293.001	1.6336e+07	-9.185e+06	-0.5623	-29.348	0.10178
294.001	1.6432e+07	-9.425e+06	-0.5736	-29.839	0.10104
295.001	1.6686e+07	-9.618e+06	-0.5764	-29.959	0.10046
296.001	1.6681e+07	-9.962e+06	-0.5972	-30.845	0.09968
297.001	1.6782e+07	-1.019e+07	-0.6070	-31.258	0.09901
298.001	1.6985e+07	-1.051e+07	-0.6188	-31.748	0.09839
299.001	1.4580e+07	-1.113e+07	-0.7636	-37.366	0.09602
300.001	1.6897e+07	-1.082e+07	-0.6403	-32.631	0.09681
301.001	1.4701e+07	-1.165e+07	-0.7923	-38.388	0.09466
302.001	1.4578e+07	-1.197e+07	-0.8212	-39.391	0.09388
303.001	1.4522e+07	-1.211e+07	-0.8339	-39.825	0.09313
304.001	1.4539e+07	-1.242e+07	-0.8540	-40.496	0.09249
305.001	1.4605e+07	-1.256e+07	-0.8601	-40.700	0.09182
306.001	1.7098e+07	-1.216e+07	-0.7109	-35.410	0.09264
307.001	1.4477e+07	-1.268e+07	-0.8757	-41.210	0.09037
308.001	1.4719e+07	-1.290e+07	-0.8765	-41.235	0.08988
309.001	1.4481e+07	-1.299e+07	-0.8971	-41.896	0.08909
310.001	1.4711e+07	-1.381e+07	-0.9389	-43.195	0.08858
311.001	1.4614e+07	-1.394e+07	-0.9539	-43.647	0.08789
312.001	1.4341e+07	-1.372e+07	-0.9567	-43.732	0.08709
313.001	1.4458e+07	-1.403e+07	-0.9701	-44.130	0.08651
314.001	1.4481e+07	-1.415e+07	-0.9768	-44.329	0.08591
315.001	1.4422e+07	-1.444e+07	-1.0016	-45.044	0.08528
316.001	1.4479e+07	-1.456e+07	-1.0056	-45.159	0.08471
317.001	1.4262e+07	-1.463e+07	-1.0259	-45.733	0.08398
318.001	1.4224e+07	-1.473e+07	-1.0358	-46.007	0.08339
